Repository: 09lena01/M.Sc.

File: 2. Semester/AdMat/zMarco/AdMat-P/CJ/MOF/A/4512072.str
PHASE=UiO66 // cod_4512072
Reference=cod_4512072 //
Formula=C34.94_H17.47_O61.74_Zr6 //
SpacegroupNo=225 HermannMauguin=F4/m-32/m Setting=1 Lattice=Cubic //
PARAM=A=2.074650_2.053904^2.095397 //
RP=4 k1=0 k2=0 PARAM=B1=0_0^0.01 GEWICHT=SPHAR4 //
GOAL:UiO66=GEWICHT*ifthenelse(ifdef(d),exp(my*d*3/4),1) //
E=C(0.7270) Wyckoff=h x=0.000000 y=0.151790 z=0.151790 TDS=0.014212
E=C(0.7270) Wyckoff=h x=0.000000 y=0.202790 z=0.202790 TDS=0.021871
E=C(0.7270) Wyckoff=j x=0.000000 y=0.185340 z=0.267120 TDS=0.042716
E=H(0.7270) Wyckoff=j x=0.000000 y=0.141100 z=0.278900 TDS=0.051322
E=O(0.4600) Wyckoff=f x=0.050500 y=0.050500 z=0.050500 TDS=0.004737
E=O(0.5400) Wyckoff=f x=0.067400 y=0.067400 z=0.067400 TDS=0.011844
E=O(0.7270) Wyckoff=j x=0.000000 y=0.170230 z=0.094000 TDS=0.015949
E=O(0.2730) Wyckoff=j x=0.000000 y=0.188200 z=0.082500 TDS=0.027635
E=O(0.5600) Wyckoff=f x=0.151100 y=0.151100 z=0.151100 TDS=0.205288
E=O Wyckoff=f x=0.210800 y=0.210800 z=0.210800 TDS=0.615863
E=O Wyckoff=e x=0.373000 y=0.000000 z=0.000000 TDS=0.915899
E=O(0.8000) Wyckoff=f x=0.396000 y=0.396000 z=0.396000 TDS=0.568489
E=ZR Wyckoff=e x=0.119750 y=0.000000 z=0.000000 TDS=0.006609
