Repository: 09lena01/M.Sc.

File: 2. Semester/AdMat/zMarco/AdMat-P/CJ/MOF/D/UiO-66_4D.lst
Rietveld refinement to file(s) UiO-66_4D.xy
BGMN version 4.2.22, 4800 measured points, 59 peaks, 31 parameters
Start: Sun Jul 23 18:23:22 2023; End: Sun Jul 23 18:23:42 2023
242 iteration steps

Rp=11.83%  Rpb=30.39%  R=19.20%  Rwp=11.82% Rexp=1.85%
Durbin-Watson d=0.07
1-rho=3.12%

Global parameters and GOALs
****************************
QUiO66=1.00000
EPS2=-0.0004221+-0.0000078

Local parameters and GOALs for phase UiO66
******************************************************
SpacegroupNo=225
HermannMauguin=F4/m-32/m
XrayDensity=1.405
Rphase=16.27%
UNIT=NM
A=2.076617+-0.000078
B1=0.006325+-0.000096
GEWICHT=SPHAR4, MeanValue(GEWICHT)=1.45093
Atomic positions for phase UiO66
---------------------------------------------
 48     0.0000  0.1518  0.1518     E=(C(0.7270))
 48     0.0000  0.2028  0.2028     E=(C(0.7270))
 96     0.0000  0.1853  0.2671     E=(C(0.7270))
 96     0.0000  0.1411  0.2789     E=(H(0.7270))
 32     0.0505  0.0505  0.0505     E=(O(0.4600))
 32     0.0674  0.0674  0.0674     E=(O(0.5400))
 96     0.0000  0.1702  0.0940     E=(O(0.7270))
 96     0.0000  0.1882  0.0825     E=(O(0.2730))
 32     0.1511  0.1511  0.1511     E=(O(0.5600))
 32     0.2108  0.2108  0.2108     E=(O(1.0000))
 24     0.3730  0.0000  0.0000     E=(O(1.0000))
 32     0.3960  0.3960  0.3960     E=(O(0.8000))
 24     0.1197  0.0000  0.0000     E=(ZR(1.0000))
